Repository: hqhan03/VBTS_test

# VBTS 해상도 캠페인

**시각 기반 촉각 센서(VBTS)의 힘·형상 추정이 겔에 따라 어떻게 달라지는가.**
FAIRINO FR5 로봇 팔과 ATI Mini45 6축 F/T 셀로, 세 가지 촉각 센서 원리를 같은 겔 세트에
올려 같은 프로토콜로 측정했다.

| | |
|---|---|
| 원리 | **9DTact** · **DIGIT** · **DIGIT_Marker** (마커가 찍힌 DIGIT 겔) |
| 겔 | 경도 3 × 두께 3 (1 / 2 / 3 mm) × 반복 2 = 원리당 **18 유닛** |
| 경도 | 9DTact **OO-30 / 50 / 70** · DIGIT 계열 **OO-51 / 54 / 57** — 같은 눈금이 아니다 |
| 프로브 | 구 ⌀4·⌀8 mm, 정육면체 4 mm, 원기둥 ⌀4 mm, 두 기둥(간격 0.10 ~ 1.00 mm), 격자 |
| 규모 | 겔 유닛 54 개, 최종 데이터셋의 런 **461 개 (166 GB)** |

> **수집은 2026-09-12 에 끝났다.** 더 이상 측정하지 않는다. 논문을 쓸 때 필요한 세 가지:
> **`docs/methods.md`** 가 Method 전체이고 그 **§10.0 에 영구 한계표**가 있다 —
> 무엇을 답하지 못했고 그것이 어느 주장을 제한하는지가 한 표에 있다.
> **`result/results.md`** 에 논문에 넣을 그림과 표가 설명과 함께 모여 있고,
> 그림마다 **같은 자료의 csv 가 옆에 있다**(직접 다시 그릴 수 있게).

## 저장소 구조

```
.
├── src/                코드 전부 (src/README.md)
│   ├── vbts_platform/  로봇 · F/T · 카메라를 다루는 라이브러리
│   ├── scripts/        실험을 돌리는 것과 분석하는 것
│   ├── config/         장비 설정, 프로브 치수, 센서 등록부, ATI 보정 파일
│   └── tests/          127 개 — 대부분 로봇이 움직이지 않는지를 검사한다
├── docs/               방법과 결과 (색인은 이 파일의 「어디부터 읽나」)
├── result/             **논문용 그림·표·csv** (result/results.md 가 전부 설명한다)
│   ├── 1_9DTact/  2_DIGIT/  3_DIGIT_Marker/    원리별 figures/ 와 data/
│   └── extra/          원리를 가로지르는 그림 A ~ F
└── data/               측정 — **깃헙에 없다.** 이 기계에만 있다 (data/README.md)
    ├── 20260911_VBTSresolution_dataset/   최종 데이터셋
    ├── analysis/       분석이 낸 표
    ├── earlier_datasets/  프로토콜 확정 전의 측정
    ├── rig/            장비 쪽 기록
    └── _discarded/     버린 런 (이유와 함께)
```

**`data/` 는 깃헙에 올리지 않는다.** 측정도, 분석이 낸 표도, 그 안의 문서도 전부
이 기계(와 그 백업)에만 있다 — 97,849 개 파일, 203 GB. 저장소에 올라가는 것은
`src/` · `docs/` · `result/` 뿐이다. 규칙은 `.gitignore` 맨 아래.

그래서 아래 표에서 `data/` 로 시작하는 항목과 문서가 인용하는 표
(`data/analysis/*.csv`)는 **이 기계에서만** 열린다. 문서의 숫자는 그 표에서 읽어
넣은 것이고, 다시 만드는 명령은 아래 "돌리는 법" 에 있다. **`result/` 는 예외다** —
그림과 그 그림을 만든 csv 가 저장소 안에 함께 들어 있어 어디서나 열린다.

## 어디부터 읽나 — 문서 색인

| 알고 싶은 것 | 읽을 것 |
|---|---|
| **논문에 넣을 그림과 표 전부, 설명과 csv 와 함께** | **`result/results.md`** — 한 장 요약도 이것이다 |
| **논문 Method 전체** — 장비, 시료, 압자, 절차, 정의, 통계 | **`docs/methods.md`** |
| 캠페인이 무엇이고, 네 시험이 무엇이고, 어디까지 왔나 | **`docs/campaign_protocol.md`** ← 여기서 시작 |
| 로봇이 실제로 무엇을 하나 — 동작 하나하나와 그 뒤의 실측값 | **`docs/measurement_protocol.md`** |
| **세 원리가 어떻게 다른가, 그리고 이 캠페인이 무엇을 틀렸나** | **`docs/cross_principle.md`** ← 결과이고, §5 가 자기비판 |
| **시험 1, 힘 추정** — 세 원리 전부, 해상도별 축별 MAE | **`docs/force_estimation.md`** (§7 이 DIGIT 계열의 입력 표현 비교) |
| **시험 2, 형상 복원** — 9DTact 의 밝기→깊이 조회표와 DIGIT 의 광도 스테레오 | **`docs/shape_reconstruction.md`** (§5 가 DIGIT 파이프라인, `src/scripts/digit_shape.py`) |
| **시험 3, 공간 분해능** — 방법과 전 유닛 결과 | **`docs/spatial_resolution.md`** |
| **시험 4, 최대 측정 가능 힘** — 방법, 전 유닛, 그리고 왜 이것으로 센서를 비교할 수 없나 | **`docs/force_ceiling.md`** |

# data/ — 무엇이 어디에 있나

2026-09-11 에 다섯 항목으로 줄였다. 그 전에는 최상위에 폴더 24 개와 파일 24 개가 있었다.

> **깃헙에는 측정 데이터가 없다.** 이 기계에는 92,555 개 파일이 있지만 깃이 추적하는 것은
> 60 개 — 분석이 낸 표(`analysis/`), 문서(`*.md`), Pass B 의 `CANONICAL.yaml`, 그리고
> 로봇이 매 런마다 읽는 `rig/frame_transform/` 뿐이다. 아래 크기는 **이 기계 기준**이다.
> 런 자체(사진·`state.json`·`ladder.csv`·`stream/`)와 `_discarded/` 는 여기 있고
> 깃헙에는 없다. 규칙은 저장소 루트의 `.gitignore` 맨 아래.

| 항목 | 크기 | 무엇 |
|---|---:|---|
| `20260911_VBTSresolution_dataset/` | 159G | **최종 데이터셋.** 세 원리 × 프로브별 pass × 겔 유닛. 재고는 그 안의 `DATA_INVENTORY.md` |
| `analysis/` | 428K | 분석이 낸 표 21 개와 정리 기록 두 편 |
| `earlier_datasets/` | 26G | 프로토콜을 확정하기 전의 측정 6 벌 |
| `rig/` | 131M | 로봇 · F/T · TCP 장비 쪽 기록 16 벌 |
| `_discarded/` | 9.5G | 버린 런. 폴더마다 `WHY_DISCARDED.md` |
| `_active_run.txt` | — | 마지막으로 돌린 런의 경로 (`data/` 기준 상대). `run_indentation.py` 가 읽고 쓴다 |

## `20260911_VBTSresolution_dataset/`

캠페인이 답하려는 질문의 데이터가 여기 있다. 세 원리(9DTact / DIGIT / DIGIT_Marker),
프로브마다 pass 하나, 유닛당 폴더 하나. 같은 유닛을 두 번 이상 잰 런은 원리마다
`repeated_data/` 에 따로 있다 — 재현성의 바닥이 거기서만 나오기 때문이다.
구조와 빠진 데이터는 `20260911_VBTSresolution_dataset/DATA_INVENTORY.md`,
만드는 것은 `scripts/dataset_audit.py`.

## `analysis/`

스크립트가 쓰고 문서가 인용하는 표다. 전부 다시 만들 수 있다 — 어느 스크립트가 어느
표를 쓰는지는 `docs/README.md` 에 있다. 여기 있는 두 md 는 데이터셋을 어떻게 정리했는지의
기록이다: `DATASET_CLEANUP.md`(유닛당 폴더 하나로 줄인 과정과 그것이 고친 결함),
`CALIBGRID_CLEANUP.md`(격자 pass 만의 정리).

## `earlier_datasets/`

지금 프로토콜 이전의 측정이다. **분석이 쓰지 않는다.** 그래도 지우지 않는 이유는
`20260904_probe_tests/9DTact_medium_2mm_r1/characterize_to30N_nosub` 같은 것이 있기
때문이다 — 이 캠페인에서 겔이 영구변형된 **유일한** 기록이고
`docs/force_ceiling.md` §7 이 그것을 인용한다.

- `20260901_protocol_development`
- `20260903_ladder_protocol`
- `20260903_raw_dataset`
- `20260904_4mmBall`
- `20260904_probe_tests`
- `20260905_method_development`

## `rig/`

겔이 아니라 **장비**를 잰 것들. 좌표 변환, F/T 영점과 여기, TCP 보정, SG5 배선,
모션 로그. `frame_transform/` 은 살아 있다 — `run_indentation.py` 가 매 런마다 가장
최근 `transform.yaml` 을 읽는다.

- `daq_mapping`
- `diagnostics`
- `final_ft_validation`
- `frame_analysis`
- `frame_transform`
- `ft_baseline`
- `manual_ft_excitation`
- `manual_ft_excitation_final`
- `motion`
- `motion_enable`
- `robot_readonly_check`
- `sg5_mapping`
- `sg5_relocation`
- `tcp_application`
- `tcp_calibration`
- `weight_validation`

File: data/derived_variables.csv
unit,principle,hardness,hard,thickness_mm,marker,run,n_frames,n_frames_le2N,hertz_k,hertz_n,px_per_mm,scale_trusted,tilt_deg,hertz_a_ball8,zero_r2,d_2N_mm,a_2N_mm,mu,shear_max_N,creep_mm_per_cycle,fz_noise_mae,lat_noise_mae,fz_rate_per_frame,lat_rate_per_frame,fz_sd_0N,lat_sd_0N,ft_rate_hz,reference_used,pedestal_ratio,img_slope_lvl_per_N,img_slope_lvl_per_mm,imprint_area_slope_pct_per_N,img_resp_at_2N,bw_normal_f90,bw_shear_f90,shear_snr,fz_rate_per_s,lat_rate_per_s
hard_1mm_r1,9DTact,hard,2,1,0,9DTact_hard_1mm_r1,1000,981,1.1341697788268643,2.0100082901916467,97.07236951647629,True,2.194891382762852,1.5665310655700675,0.9924706679385572,0.89455,2.521146623562382,0.426237910979224,0.5738568866886586,-0.0134899999999999,0.0097155043164107,0.0070172804638309,0.0150999999999999,0.0285815493643548,0.0213209795626913,0.0020075233536837,49.5294687245374,reference.png,1.0,0.800877135875954,1.920010232147703,2.71656028033491,4.591521739959717,0.3,0.5,6.581921573299095,0.03664993926782258,0.06937165883336976
hard_1mm_r2,9DTact,hard,2,1,0,9DTact_hard_1mm_r2,1000,976,0.9547179207227018,1.2589319938431434,,,,1.6703316355382665,0.9930729024180815,0.8781,2.50074796610934,0.4644415658509229,0.5163521996660806,0.0026488095238095,0.0129407233108346,0.0111052728991299,0.0338249999999998,0.03661686502881,0.011587724992952,0.0016352716506103,49.48797696863865,reference.png,1.0,0.7493915000351393,1.9276578479461752,3.2651423250023366,4.300583839416504,0.2,0.3,3.1755047314796285,0.08209829110821852,0.08887456155522862
hard_2mm_r1,9DTact,hard,2,2,0,9DTact_hard_2mm_r1,1000,987,1.5090579774914854,1.480369414334226,89.01120169720986,True,2.502409497584236,2.2908168913455844,0.991933123463847,0.7684,2.3572783967957625,0.4394842043761807,0.5901305999522479,-0.0010321428571428,0.0132703694304443,0.0119543525872991,0.0349825,0.0367239844721035,0.0134739513172006,0.001644117171611,49.43606425986823,reference.png,1.0,0.8346441995734718,2.302748045968224,3.1451663732907558,5.129086971282959,0.2,0.3,2.647947371969569,0.08490771526070277,0.0891345563294743
hard_2mm_r2,9DTact,hard,2,2,0,9DTact_hard_2mm_r2,1000,972,1.5867014351274773,1.368516730534283,92.41536078825044,True,3.325900784744212,2.176712167319024,0.996968806393546,0.8149,2.419739240083526,0.4645817275794754,0.5925135979030355,0.0031357142857142,0.0125869272923523,0.0087818676838385,0.0346349999999999,0.0382190352317853,0.0145911431532105,0.0023736076504969,49.56927258760267,reference.png,1.0,0.8902638210445648,2.401466679733117,3.1696111476174123,5.223546504974365,0.2,0.3,2.714525508048763,0.08406428122788344,0.09276326623309351
hard_3mm_r1,9DTact,hard,2,3,0,9DTact_hard_3mm_r1,1000,978,1.717738107980184,1.6032249229592423,77.293439129834,True,0.5741802023546245,2.699504141861459,0.998156558969726,0.7493,2.330868831573325,0.4148898175356761,0.5526622792447482,0.0022933333333333,0.0342542165607684,0.0657471988051921,0.0419349999999999,0.0608396129149311,0.0146212397955395,0.0024318449970738,49.66465172730233,reference.png,1.0,0.4739518001515679,1.372767281178267,2.4691179347830308,4.82125997543335,0.2,0.4,1.121823500196718,0.10178246378782428,0.14766676280861415
hard_3mm_r2,9DTact,hard,2,3,0,9DTact_hard_3mm_r2,1000,950,1.8465838085597508,1.8393772336867715,82.60132022443682,True,1.505195701829106,2.640442224793062,0.9982701835225514,0.7683,2.357141300389096,0.6911995980738741,0.9124664134092828,0.0059278787878788,0.0180073720942871,0.013559766796895,0.03584,0.0477849899357487,0.0143455847852972,0.0026789213411258,49.48505763399757,reference.png,1.0,0.4725812364802102,1.3839465460910092,1.6778411017677293,5.217267036437988,0.2,0.4,1.7657391700623168,0.08698899492442184,0.11598125689130562
medium_1mm_r1,9DTact,medium,1,1,0,9DTact_medium_1mm_r1,1000,983,0.6814974415156406,0.8254545222659325,94.05626905723857,True,1.6930941870076637,1.754258971510239,0.9970822599306836,0.9611,2.600978044890037,0.4395655898564431,0.6451328336087073,-0.0071066666666666,0.0463291659970235,0.0607569002234915,0.064135,0.0599596486459648,0.0140025368403933,0.0020795892221845,49.75862764405111,reference.png,1.0,0.8319280968136976,1.899107715010187,3.080364996728102,4.8727545738220215,0.2,0.4,5.874189541088191,0.1556651559564117,0.14553095903275529
medium_1mm_r2,9DTact,medium,1,1,0,9DTact_medium_1mm_r2,1000,978,1.1150964745675396,1.583826384806434,87.59890852087568,True,3.6083705662237655,2.105938646439942,0.9975509543961232,0.8695999999999999,2.4900995642744888,0.5559173773192828,0.6323838125695502,0.0054516666666666,0.0425883466616716,0.0713621919039438,0.0557099999999999,0.067122957948741,0.0132621982890052,0.0020392272530126,49.66965089289943,reference.png,1.0,0.7422868171168007,1.854747433327102,3.084187069503808,4.2467427253723145,0.2,0.3,3.2382251407363074,0.13521643156360305,0.16291737299986642
medium_2mm_r2,9DTact,medium,1,2,0,9DTact_medium_2mm_r2,1000,993,,,,False,0.0553925080557392,1.3449297418778154,0.9971054760831836,1.0569,2.708904278486045,0.4493147739157799,0.6299348198821844,-0.0008242424242423,0.0486692911977699,0.0681520474551588,0.0589599999999999,0.0806010015510594,0.0130679475113197,0.0018987569733744,49.54409506484916,reference.png,1.0,1.9310535493706131,3.912861011342932,4.544448307626409,7.493423938751221,0.2,0.3,3.6801498906087984,0.14310466352522053,0.19563058356106094
medium_3mm_r1,9DTact,medium,1,3,0,9DTact_medium_3mm_r1,1000,998,0.4085074552906417,2.0264611650480284,82.27165028517139,True,1.689196367448731,0.905642382221507,0.9817852014413522,1.2829000000000002,2.935535315747368,0.5244002309090245,0.6898747237723672,0.0053937062937063,0.0375289428478809,0.0611925414582098,0.0461225,0.053708197299905,0.0156350688414208,0.0028200588087147,49.48797696863865,reference.png,1.0,1.44863334370971,2.581698366764384,5.070313176057799,7.20558500289917,0.2,0.2,4.220316151324229,0.11194614727683166,0.1303577595513751
medium_3mm_r2,9DTact,medium,1,3,0,9DTact_medium_3mm_r2,1000,994,0.3672156220425261,0.7699192855693914,79.2102836584373,True,2.85017304304826,1.0131898251937996,0.9956771883340044,1.2413,2.896476188405491,0.4705655583754368,0.6364916799141996,1.4468065979378362e-16,0.0303938552259976,0.0440685128620829,0.03935,0.0598849229011924,0.0181133920612239,0.0019889305079002,49.5493626622878,reference.png,1.0,1.8435089433002427,3.227759745078664,5.715970234168036,7.930103302001953,0.2,0.3,2.939279716808304,0.09550828544296876,0.14534958856867242
soft_1mm_r1,9DTact,soft,0,1,0,9DTact_soft_1mm_r1,1000,998,1.76656079848322,1.973011880001012,99.87153374153418,True,3.5436620492881934,1.5759284973550576,0.9969692021980932,0.8990499999999999,2.5266794607745555,0.5926880151859895,0.6809748219280944,0.0073006060606061,0.0468966886205275,0.0700658459923773,0.055625,0.0679177920298223,0.0134198652628656,0.0020765176888247,49.52215879237976,reference.png,1.0,0.9659414954014208,2.1809443853695303,2.891030467969708,4.547440052032471,0.3,0.4,8.637056574206541,0.1350101239584533,0.16484655318527208
soft_1mm_r2,9DTact,soft,0,1,0,9DTact_soft_1mm_r2,1000,974,0.6871490044973615,1.2176141602618196,98.94444329998736,True,0.9283683088730263,1.248516450660352,0.966462455040891,0.9623,2.602379432365696,0.4329468653491817,0.6799906761860783,-0.0004999999999999,0.0622294594146842,0.0751956920173658,0.0811324999999999,0.0720040689483161,0.0133493904824871,0.0020280751615946,49.49031268436578,reference.png,1.0,0.9132674412372426,2.1360198026067554,3.659532892529109,4.613423824310303,0.3,0.4,9.624845060403011,0.19692060911567097,0.1747645532444975
soft_2mm_r1,9DTact,soft,0,2,0,9DTact_soft_2mm_r1,1000,996,0.419654304836384,0.931543404869195,88.66521416832653,True,3.6652818051472047,1.0054327520999982,0.9962913783543428,1.1613,2.8181168020506178,0.5509348757054989,0.6593147844542847,0.0018730769230769,0.0333775752316964,0.043377126637665,0.0507850000000001,0.0524631777665231,0.0139571956771629,0.0022198007711453,49.597994465860985,reference.png,1.0,2.205337196558479,3.9328492503101855,4.845355947309036,8.028606414794922,0.2,0.3,9.005231355522632,0.12326272620638318,0.12733591251258705
soft_2mm_r2,9DTact,soft,0,2,0,9DTact_soft_2mm_r2,1000,999,0.3573564545336467,1.2201682222681942,91.3939522077672,False,2.992321041185684,0.7638972380305671,0.9927190869244572,1.19155,2.8482641375932816,0.5282725199129322,0.579203273557738,0.0043895604395604,0.0372632939602832,0.0564832886814542,0.0517299999999999,0.0667671057722305,0.0097708934690576,0.0020564444643946,49.54175426992039,reference.png,1.0,2.771101404915432,4.871724363251047,5.838692045175508,8.757144927978516,0.2,0.3,8.033416120208592,0.12555638134599145,0.16205366699606294
soft_3mm_r1,9DTact,soft,0,3,0,9DTact_soft_3mm_r1,1000,989,0.2579186789835674,0.7759670167273944,80.26533462794193,True,1.318710890302577,0.6740994560145771,0.991826812917072,1.46185,3.0915683038710307,0.5463412325446794,0.6345644147759942,0.0010160839160838,0.0331505661822947,0.064235697767447,0.0435,0.0779870839172424,0.0136923778264226,0.0022030922529209,49.66494576801023,reference.png,1.0,2.3382966107748464,3.5631822181384964,5.518338015343272,7.733412265777588,0.2,0.2,9.940112282554312,0.10558095087088032,0.18928621783056532
soft_3mm_r2,9DTact,soft,0,3,0,9DTact_soft_3mm_r2,1000,996,0.541015885941096,1.7766700669693312,84.0282293785372,False,2.661722329775626,0.7721430836550949,0.8998311788110196,1.4919,3.115996532411421,0.6573682560998424,0.6423473914479609,0.0034781818181818,0.0324103717818522,0.0614960730064005,0.0462475,0.0814283535910248,0.0125254019455229,0.0016985373812381,49.61559572253241,reference.png,1.0,2.3431035346375086,3.651339504696433,5.899876060251256,8.295554161071777,0.2,0.3,6.626140765905003,0.11224954081381695,0.1976386896549577
hard_1mm_r1,DIGIT,hard,2,1,0,DIGIT_hard_1mm_r1,1000,979,5.734391454523482,1.6239618772070592,111.14024742437104,True,2.932626209079701,8.608014245743764,0.998775107004553,0.3237,1.5763306474214096,0.5106209499028663,0.6885774571535144,0.0061285714285714,0.0445046411372054,0.009373275508503,0.08372,0.0351941644480163,0.0161798071405944,0.0026749166902793,49.824533894026594,reference_collect.png,1.1248613428074037,0.9149456774278968,6.806953509860081,2.1073436375516805,4.271094799041748,0.8,1.3,13.33899006767493,0.4271156242762755,0.17955061537382203
hard_1mm_r2,DIGIT,hard,2,1,0,DIGIT_hard_1mm_r2,1000,954,6.436095102811135,1.7077683963735713,115.06941802049924,True,2.489143769812503,8.444338970435728,0.9943568502705324,0.4424,1.8285191385380688,0.5043240129860252,0.7386379926594624,0.0011797202797202,0.110002789364284,0.0874191376510098,0.1442875,0.0794234144494912,0.0150332352671977,0.002104249456558,49.85058980834943,reference_collect.png,1.124753392268781,0.9964537082911886,7.581002884962792,2.557146707058919,4.465336799621582,0.8,1.0,14.923428681892064,0.7361137797152784,0.40519566704189913
hard_2mm_r1,DIGIT,hard,2,2,0,DIGIT_hard_2mm_r1,1000,979,2.443931799452986,1.5240446495503714,101.11007474342124,True,2.504955433049476,4.497324114585334,0.9974381789397128,0.5097,1.9539206508965503,0.5300892900195048,0.681419180534273,0.0097714285714285,0.0309794902736561,0.0077130997669291,0.0590875,0.0425064155484222,0.016431769845428,0.003400395338612,49.82601361384668,reference_collect.png,1.1183164299536223,1.1384735923721747,5.431615069486852,3.488502480819462,4.587725162506104,0.5,1.0,10.090030000497253,0.30144761645275236,0.21685564038116495
hard_2mm_r2,DIGIT,hard,2,2,0,DIGIT_hard_2mm_r2,1000,994,2.4357895369011087,1.5154242147280494,103.86899785578782,True,1.8299890256981093,4.714399900517974,0.9994977643697072,0.4916,1.9212312302271168,0.7419272600496583,0.7133778990829475,0.0006612121212121,0.0646202994030627,0.0782290920874102,0.09513,0.0951028186436501,0.0155428782021594,0.0025203108433452,49.850293565333146,reference_collect.png,1.1212390193317896,1.2145136883622345,6.165747504590975,3.53335161306139,4.954315662384033,0.6000000000000001,1.2000000000000002,4.244577433464095,0.4853261984878415,0.4851875269399907
hard_3mm_r1,DIGIT,hard,2,3,0,DIGIT_hard_3mm_r1,1000,985,2.384707060866137,2.453268752546101,87.37464478459978,False,2.5344574776444166,2.796396278624199,0.9972286590353124,0.725,2.2966007489330837,0.616953813104532,0.7830562882066653,0.0068321428571428,0.0410475831136055,0.0445169329821148,0.0619474999999999,0.0520400954119275,0.0148041639913534,0.0031305262882975,49.81595325193596,reference_collect.png,1.0914643276405789,0.8016832585145748,2.7585179428308173,3.114065454952817,3.875439405441284,0.4,0.9,2.115212882350011,0.3160385228721277,0.2654937630107782
hard_3mm_r2,DIGIT,hard,2,3,0,DIGIT_hard_3mm_r2,1000,986,2.014269654777044,1.753555609145641,95.86756291535792,True,2.2398165939247723,3.549234133060738,0.9974966498650631,0.602,2.1103544725945924,0.555260518747543,0.7003834079274008,0.0062321428571428,0.0400743421890435,0.0134999813402544,0.05327,0.0407828185040231,0.0157507678396081,0.002503821629226,49.87044611433464,reference_collect.png,0.9680024268364372,1.2447742765222585,4.554562445870536,4.016769931675423,4.580092430114746,0.5,1.1,3.8146160089955,0.2717683863497037,0.20806233857013695
medium_1mm_r1,DIGIT,medium,1,1,0,DIGIT_medium_1mm_r1__2,1000,967,4.658379137218636,1.5774083465958637,110.13704879845966,True,1.9862806542031712,7.759989280603919,0.9990914443643494,0.3599,1.6582134934923187,0.5173165784886042,0.7171818385876765,-0.0062964285714285,0.0416791029691218,0.0102721510383013,0.0914674999999999,0.0408453636611159,0.0153490257578175,0.002411395690345,49.4733837388976,reference_collect.png,1.11971837351154,0.921938471416372,6.500270746506749,2.3982677927616805,4.213598251342773,0.8,1.1,5.70445594008423,0.4666411653546367,0.20838142616948177
medium_1mm_r2,DIGIT,medium,1,1,0,DIGIT_medium_1mm_r2,1000,876,5.216954284215644,1.5307161369221616,111.79794098147342,True,2.22436960572278,8.931284989896636,0.9948828472150067,0.3709,1.6821513576369993,0.3911697646141522,0.843608449459819,0.0003443956043955,0.132186886468572,0.1405144718941302,0.1690124999999999,0.1658896148972561,0.0147986373856335,0.0026461163218555,49.823646104320346,reference_collect.png,1.1282149376270731,0.9559021106105436,7.301791276230341,2.479513116453285,4.32590913772583,0.8,1.2000000000000002,21.710773452837564,0.8622536962254415,0.8463216247944633
medium_2mm_r1,DIGIT,medium,1,2,0,DIGIT_medium_2mm_r1,1000,992,1.4169559976755122,1.2174892679149678,100.01727465504976,True,2.428870078021634,3.253280968961115,0.99605019754099,0.6381,2.1674012987907894,0.5068569843358791,0.7494944913073077,-0.0113333333333334,0.047681560333884,0.0563807235931009,0.0630124999999999,0.0550237412689076,0.0157552676836295,0.0029577193024906,49.7958447109106,reference_collect.png,1.081224308918214,1.4383337346082063,5.7942274692737215,3.8116153287667407,5.364961624145508,0.5,1.1,5.691398178814245,0.3214718499129093,0.2807154754190842
medium_2mm_r2,DIGIT,medium,1,2,0,DIGIT_medium_2mm_r2,1000,995,2.448045700008337,1.3607448016470658,104.14484284382507,True,2.279674482728535,4.272765388829054,0.9898844775878464,0.4891,1.9166588611435265,0.5473665699216755,0.7136729548609783,0.0018571428571428,0.0350668606578284,0.0117298793801667,0.0656249999999999,0.0400748359549126,0.014729592012406,0.0029305005326577,49.84081564750338,reference_collect.png,1.125619654282737,1.0743434058068333,5.681496583786522,2.7970295577618485,4.747264862060547,0.6000000000000001,1.2000000000000002,7.984189519069426,0.3348000817383007,0.2044504130034857
medium_3mm_r1,DIGIT,medium,1,3,0,DIGIT_medium_3mm_r1,1000,995,1.4051442495100008,1.7473781274856983,88.71822578833242,False,2.446147854973046,2.776172657393744,0.9965181257095252,0.72505,2.2966720483125145,0.5516846530350128,0.6837248578924128,-0.0026599999999999,0.0241281639635249,0.0068823929036717,0.0378749999999999,0.0352175457383971,0.0170651183257999,0.0026808149684629,49.79111564851967,reference_collect.png,1.1331850249155404,1.04659973337752,3.5491989935357275,3.5699365446016755,4.3644700050354,0.4,1.1,3.081606241034851,0.19322747574610477,0.17966990006609845
medium_3mm_r2,DIGIT,medium,1,3,0,DIGIT_medium_3mm_r2,1000,977,1.154779646702678,1.196358614045293,89.4599249424395,True,2.4030119967223595,2.4791113771157938,0.9973998687712992,0.8158,2.420923451908383,0.5284432961632514,0.7026340598775439,0.0005885714285713,0.0290318009295881,0.0077756814401737,0.0494349999999999,0.035178854790203,0.0151938359396916,0.0030779133901152,49.78816044063008,reference_collect.png,1.1134095626585925,1.1900145489233167,3.8544805291730353,4.09459311177128,4.769546508789063,0.4,1.1,3.469426594459863,0.2522033072873583,0.1794725098547778
soft_1mm_r1,DIGIT,soft,0,1,0,DIGIT_soft_1mm_r1,1000,943,11.388608101577692,1.75721576632761,114.43941305092626,True,1.8133504521055528,10.405755640793863,0.99518384616726,0.2751,1.457779129360823,0.4928391135184475,0.7169872707377726,0.0105799999999999,0.0807125845167601,0.0463923202774504,0.1193424999999999,0.0577520025810382,0.0157470700086879,0.0033884522032806,49.89476939914112,reference_collect.png,1.148659401542065,0.6920938122919007,6.797153296644166,2.2267801730042622,3.861995220184326,0.9,1.4,13.569730892239408,0.6088514857882389,0.2946342885284902
soft_1mm_r2,DIGIT,soft,0,1,0,DIGIT_soft_1mm_r2,1000,965,4.568942678208093,1.5580201051573634,109.46611343280809,True,2.029155012304486,8.844983683373217,0.9987411232770522,0.3417,1.6176653269449772,0.4126785777541624,0.7511410400850163,0.0031249999999999,0.0456517613336496,0.0123151263688142,0.0913999999999999,0.0473171405766505,0.0146193017590911,0.0030542114696957,49.92505832500119,reference_collect.png,1.1290023368521236,0.8481936681243603,5.971053201192976,2.252408286625458,4.06249475479126,0.7000000000000001,1.3,10.035259977927012,0.4662967995562773,0.24139859097425181
soft_2mm_r1,DIGIT,soft,0,2,0,DIGIT_soft_2mm_r1,1000,991,2.9155356033193307,1.906652347068539,102.74450351991818,True,2.3676432716448623,3.982192811796831,0.9922384025314462,0.5513,2.026442278970709,0.4880353866892099,0.6955626741710627,0.0111228571428571,0.0368587831541686,0.0083276008976857,0.04802,0.0363085374448476,0.0146384406581217,0.0029426918561048,49.94527138059968,reference_collect.png,1.1168148603953914,1.093345367152598,4.8612209294201945,2.960150964317229,4.759101867675781,0.5,1.2000000000000002,4.961377484477175,0.2449843798106396,0.18523582939936223
soft_2mm_r2,DIGIT,soft,0,2,0,DIGIT_soft_2mm_r2,1000,992,1.8308559456861329,1.6229351491287425,100.77340297180864,True,2.432439356831578,3.603876447072523,0.9937683535859858,0.621,2.1406445291079974,0.5947382279375414,0.681611640892378,0.0276892857142856,0.0456288189297207,0.0168019323394931,0.0725549999999999,0.0466633024426036,0.0150350669302675,0.0035099702305794,49.912581961848325,reference_collect.png,1.1156525830136277,1.2283861945638623,4.635357694748975,3.6403552901242415,4.796541213989258,0.5,1.1,4.408784678094005,0.3701549703698653,0.23806289481086104
soft_3mm_r1,DIGIT,soft,0,3,0,DIGIT_soft_3mm_r1,1000,995,1.539110391614518,1.3029018767486171,92.61911913935278,True,2.3383833281380206,3.050744218553378,0.9976525682511485,0.6529,2.1901875695930704,0.6883515297504035,0.7500415938466346,0.0027190909090909,0.0523738856848129,0.0774519505389485,0.068975,0.1157557974638588,0.0148869045007458,0.0037565373255706,49.8751902587519,reference_collect.png,1.088089597600346,0.8772558645001622,3.3079539946039023,3.573493953889605,4.156139850616455,0.4,1.0,2.796443915468727,0.3518908287679897,0.590553149753633
soft_3mm_r2,DIGIT,soft,0,3,0,DIGIT_soft_3mm_r2,1000,992,1.370408600299578,1.2274125746091995,90.30643458573026,True,1.7123585251607203,2.973737165170384,0.996071191564152,0.67535,2.22411833711698,0.5664523428956858,0.6989172232818418,0.0082371428571428,0.0271010165147309,0.0077586860822652,0.0561725,0.0379271814311193,0.0170343094003009,0.0038524421536043,49.82838134838135,reference_collect.png,1.0888222896717918,0.9799502635580946,3.440898547993316,3.368724244633873,4.404421806335449,0.4,0.9,4.366794006719418,0.2865761156791577,0.19349369056368945
hard_1mm_r1,DIGIT_Marker,hard,2,1,1,DIGIT_Marker_hard_1mm_r1__2,1000,893,9.409014285972164,1.7844020594160743,109.59370954358714,False,1.9146385211623944,11.76757336929739,0.9948611562271216,0.2807,1.472007985712034,0.3937524489182228,0.7177240888391583,0.0125366666666666,0.090804827255582,0.0219647363896447,0.13756,0.0526279382245935,0.0160255479498906,0.002650466967056,49.78875145414401,reference_collect.png,1.136232766742554,0.4510182339220833,4.463434018101812,1.3578887237825248,3.0482945442199707,1.5,1.7000000000000002,7.036249988391501,0.7017864399906342,0.2684906470680757
hard_1mm_r2,DIGIT_Marker,hard,2,1,1,DIGIT_Marker_hard_1mm_r2,1000,942,14.04688684134443,1.6905136269128824,116.85507771801971,False,1.9289897709228567,13.948653433304246,0.99045568591962,0.2618,1.4233273551787025,0.3371228875410579,0.7750118061681383,0.0021115384615384,0.146383404520777,0.0663071466182521,0.166145,0.0585657971287173,0.0158274313668854,0.0023362577520045,49.85503387614406,reference_collect.png,1.1203181263728743,0.3299551080906335,3.8749959668018574,0.9716945519940609,2.56523060798645,1.5,1.6,4.875362812557136,0.8476178254742942,0.29878367455783816
hard_2mm_r1,DIGIT_Marker,hard,2,2,1,DIGIT_Marker_hard_2mm_r1,1000,985,4.954044472368507,2.371191251308643,96.95203120755916,False,1.8064001533010208,6.23027919823399,0.9992704896892712,0.4625,1.8671083926756904,0.7045310094429851,0.7801835492369729,-0.0050872727272726,0.0853336676660148,0.0829006800735866,0.10731,0.0834256582249978,0.0159746119980464,0.0022584331916773,49.912581961848325,reference_collect.png,1.1180658375137085,0.5358988403962407,3.726573102657974,1.5516381993925512,3.2722508907318115,1.0,1.8,3.0831829522978493,0.5474607653052846,0.42561061129395594
hard_2mm_r2,DIGIT_Marker,hard,2,2,1,DIGIT_Marker_hard_2mm_r2,1000,987,3.677996398808068,1.366382986465427,91.2134140949101,False,1.0385466460577633,6.414272082581347,0.9996885249378974,0.4516,1.8463091398788016,0.5858397158295968,0.765135960859245,0.0047357142857142,0.0501653774329218,0.0171638804561486,0.0879875,0.0423513441878022,0.0157460321598704,0.002556795420026,49.91020621868939,reference_collect.png,1.101303072848613,0.7555839758951284,4.957243915553574,2.1122965912433487,3.690252780914306,1.2000000000000002,2.1,4.807750376731667,0.4488836463265188,0.21606280216905893
hard_3mm_r1,DIGIT_Marker,hard,2,3,1,DIGIT_Marker_hard_3mm_r1,1000,998,2.460661547274419,1.5797108540900295,82.82859802821872,False,1.6114286309035837,3.636623662119563,0.9978003113193932,0.72955,2.3030755084234644,0.7248924341360234,0.8504438037283827,0.0054418181818182,0.0640008544969829,0.0815946322643474,0.089485,0.1016022672603617,0.0153995726117869,0.0022487309262239,49.84792374794989,reference_collect.png,1.0970976622560025,0.6987826418364269,3.1088806743943387,2.145792762483224,3.664457321166992,1.6,2.3000000000000003,2.8160143017832424,0.4565234049328431,0.5183417667608767
hard_3mm_r2,DIGIT_Marker,hard,2,3,1,DIGIT_Marker_hard_3mm_r2,1000,994,2.407448589384328,1.8023199390783589,85.22867961477,False,2.5240364374738102,4.489527546298807,0.9995097596474214,0.5644,2.048573318190003,0.5746595414083427,0.6927865567402417,0.01168,0.039153023547057,0.0112766132386932,0.0729199999999999,0.0391344693207905,0.0158269770539777,0.0029761121211452,49.88527456320841,reference_collect.png,1.1265388729597,0.497011337223454,2.331288407610616,1.726614725775585,3.123751640319824,1.5,2.3000000000000003,2.693177580542685,0.3720141553076256,0.1996513514507143
medium_1mm_r1,DIGIT_Marker,medium,1,1,1,DIGIT_Marker_medium_1mm_r1,1000,931,4.2584208054383526,1.652728362617891,98.17513265018174,False,1.5628460163926814,6.300875357589917,0.9981047544615358,0.44995,1.8431345576218792,0.7152953247284222,0.8919947287960843,0.0021599999999999,0.1727732065137125,0.1633546667514316,0.2275049999999999,0.146863763945809,0.0151157259516511,0.002588183327084,49.69201241617895,reference_collect.png,1.1130728567615498,0.8031668996892073,5.253069883404286,1.7369465782017637,3.852497577667236,0.6000000000000001,1.2000000000000002,8.024189752767187,1.1606566155137334,0.74925122174436
medium_1mm_r2,DIGIT_Marker,medium,1,1,1,DIGIT_Marker_medium_1mm_r2,1000,897,9.434903148038412,2.2867782658121056,103.8973401138131,True,2.1819073381964795,9.448823352678083,0.995911542322733,0.31755,1.5619097277051577,0.4829046545422,0.881735608728603,0.0127551515151515,0.1135648994479792,0.0547667158311316,0.1699625,0.0683833499820452,0.0152318447799838,0.00229827618423,49.83311749260399,reference_collect.png,1.1100251827686531,0.6370972782460383,6.028921564741655,1.848216585280292,3.483591318130493,1.7000000000000002,1.8,2.963002805081265,0.8670934705358255,0.3488696404371409
medium_2mm_r1,DIGIT_Marker,medium,1,2,1,DIGIT_Marker_medium_2mm_r1,1000,992,3.1920033461662336,1.8604268378387427,90.95340615734834,False,1.8164202306345756,5.405151423111949,0.994802159154604,0.4737,1.888175921359024,0.7413263183749172,0.7225485227304806,0.0111928571428571,0.0406032249743514,0.0160445232650258,0.061035,0.0607169851771615,0.0161902642317343,0.0023106159951077,49.81447412958663,reference_collect.png,1.1195720853390312,0.6087986280209648,3.729099095268411,1.8130674165250376,3.453373432159424,1.5,2.3000000000000003,3.838909258011934,0.3113807456006714,0.30975833726696916
medium_2mm_r2,DIGIT_Marker,medium,1,2,1,DIGIT_Marker_medium_2mm_r2,1000,996,2.88534943968907,1.6136876201273012,90.34144297921408,False,1.9523690663823996,4.9000514931367976,0.9974111165920424,0.5205,1.973088885478807,0.8218663200924033,0.8831282355920911,0.0050783333333333,0.0471695824777869,0.0464383301589333,0.06772,0.0668919975128643,0.0113803639096267,0.0023880092794191,49.78106937273752,reference_collect.png,1.1258978000744075,0.7235086130400122,3.984396915113937,2.0253659493169827,3.546959638595581,1.7000000000000002,2.4000000000000004,5.874857980555491,0.34548544428733463,0.3412612445363143
medium_3mm_r1,DIGIT_Marker,medium,1,3,1,DIGIT_Marker_medium_3mm_r1,1000,997,1.731196388646229,1.306765435404841,,False,3.062899775293102,3.419565319914587,0.9877734881828872,0.7018,2.2631563710888383,0.5843122101397953,0.7856311390213604,0.0058642857142857,0.0350270133246888,0.0151913325102187,0.0514899999999999,0.0564134330917813,0.0153928909390631,0.0022827130388978,49.85562647838439,reference_collect.png,1.110392724114143,0.827307721344374,4.150425978297543,1.930408143922604,4.880215167999268,0.8,2.4000000000000004,6.276272456545363,0.26268525585284735,0.2878030123373876
medium_3mm_r2,DIGIT_Marker,medium,1,3,1,DIGIT_Marker_medium_3mm_r2,1000,981,2.2582729322523987,1.4486631272147612,83.27704604480881,False,0.7973934472699908,4.251184426357648,0.9984668211321702,0.7014,2.262573322568796,1.0286045214211958,0.8195200803519094,-0.0035262237762237,0.099161899760414,0.092109045327059,0.1111525,0.0859865535100541,0.0151279523820521,0.0024345716989543,49.89773727664232,reference_collect.png,1.1226691328225933,0.4163751074044355,1.938573172520772,1.4426291266666913,3.0233194828033447,1.1,1.7000000000000002,3.81638397991213,0.5670639522467212,0.4386754672498186
soft_1mm_r1,DIGIT_Marker,soft,0,1,1,DIGIT_Marker_soft_1mm_r1,1000,833,9.987615871781385,1.7218879296908414,105.49374708072848,True,1.929143910053924,15.578599863951474,0.9945853463215149,0.25055,1.3934219380718822,0.3945976860553059,0.8179299756091593,-0.0026702380952381,0.1076119493759055,0.0182013447029953,0.1725649999999999,0.0473715632535887,0.0162577417665227,0.0031804829517793,49.88527456320841,reference_collect.png,1.119041340615268,0.4839947798417894,5.1017590487257065,1.3358141745161751,3.265819787979126,0.9,1.5,4.938791241498482,0.8803705802339614,0.24167432925652194
soft_1mm_r2,DIGIT_Marker,soft,0,1,1,DIGIT_Marker_soft_1mm_r2,1000,928,7.034600423437952,1.7433781071605838,104.09080649109308,True,2.557123893426435,9.48560880515539,0.999274126542633,0.3197,1.5669690201149478,0.635496198906348,0.6671121348019388,0.0064011904761904,0.0877438275734913,0.0124873058481102,0.1104249999999999,0.0409778510014682,0.0173748915928438,0.0025818722318623,49.83311749260399,reference_collect.png,1.0929182379706397,0.5267929507714566,4.822187125650209,1.2976744213456757,3.1836657524108887,1.1,1.3,4.496682903103999,0.563352483541478,0.20905568604817545
soft_2mm_r1,DIGIT_Marker,soft,0,2,1,DIGIT_Marker_soft_2mm_r1__9,1000,939,3.8536779913487855,1.7419629753046626,94.92124702759877,False,2.225830807808747,3.2823104462707478,0.998237324829106,0.5761000000000001,2.0680688552366915,0.5423626842048259,0.8986732732200284,0.0003276923076922,0.1740120963258723,0.1629695999292888,0.2108949999999999,0.1671283286295112,0.0140791102177344,0.0024107241297513,49.29285046921183,reference_collect.png,1.1264759861617395,0.6736589152212592,4.530303582991736,2.107697712915146,3.705610513687134,1.5,1.7000000000000002,6.86919546711621,1.0759177905046868,0.8526344487531947
soft_2mm_r2,DIGIT_Marker,soft,0,2,1,DIGIT_Marker_soft_2mm_r2,1000,981,3.206281965094389,1.6004400672934114,90.15474388177012,False,1.5706023055295777,5.454626593777616,0.9988758350967368,0.4966,1.9303337638864424,0.7269784885506455,0.7047911050800798,0.0106619047619047,0.0578788551328015,0.0158524768688236,0.090485,0.0526187628904451,0.0141908346127144,0.0026489346866832,49.3953104942706,reference_collect.png,1.122013707203788,0.6814885825058864,4.034087842477012,1.8890961449768355,3.718782663345337,1.3,2.1,3.8120407709969975,0.461625080129053,0.26844383749343387
soft_3mm_r1,DIGIT_Marker,soft,0,3,1,DIGIT_Marker_soft_3mm_r1,1000,974,2.8252921199602112,2.281161409531706,83.85132893559746,False,1.9705552217542528,3.664157259075168,0.9971294799185206,0.6228,2.143483183978825,0.6711562540713145,0.9360817622408846,0.0046686813186813,0.1197859133975379,0.1738024262110464,0.1819475,0.1547950638526894,0.015100981736855,0.002770827005818,49.39007559878477,reference_collect.png,1.1016004907939516,0.6727365594448091,3.1612761695825293,1.990350416244367,3.760974645614624,1.7000000000000002,2.3000000000000003,3.741542120163839,0.9282370477624013,0.7897141377529936
soft_3mm_r2,DIGIT_Marker,soft,0,3,1,DIGIT_Marker_soft_3mm_r2,1000,966,1.918844158666507,1.43925039984479,83.46284486742829,False,2.6228005688210354,4.040553408012293,0.9962636383224992,0.5917,2.0936788459551288,0.4951017916720095,0.7857067393118122,0.0022054545454546,0.0788977196164909,0.0643425264157429,0.1395549999999999,0.0632553572869424,0.0138249121334109,0.0028288998053123,49.49264862058386,reference_collect.png,1.095452300800481,0.8092039036484437,3.908309240420447,2.383988656313926,3.8659417629241934,1.0,1.5,2.12010985751393,0.7119642820070725,0.32270828729818934

File: data/derived_with_performance.csv
unit,principle,hardness,hard,thickness_mm,marker,run,n_frames,n_frames_le2N,hertz_k,hertz_n,px_per_mm,scale_trusted,tilt_deg,hertz_a_ball8,zero_r2,d_2N_mm,a_2N_mm,mu,shear_max_N,creep_mm_per_cycle,fz_noise_mae,lat_noise_mae,fz_rate_per_frame,lat_rate_per_frame,fz_sd_0N,lat_sd_0N,ft_rate_hz,reference_used,pedestal_ratio,img_slope_lvl_per_N,img_slope_lvl_per_mm,imprint_area_slope_pct_per_N,img_resp_at_2N,bw_normal_f90,bw_shear_f90,shear_snr,fz_best,fz_knee,fz_res_loss,fz_seeds,sh_best,sh_knee,sh_res_loss,sh_seeds,n_resolved,dip_175_max,um_per_level,cyl4_corrected_rms_after_linear
hard_1mm_r1,9DTact,hard,2,1,0,9DTact_hard_1mm_r1,1000,981,1.1341697788268643,2.0100082901916454,97.07236951647629,True,2.194891382762852,1.5665310655700675,0.9924706679385572,0.89455,2.521146623562382,0.426237910979224,0.5738568866886586,-0.0134899999999999,0.0097155043164107,0.0070172804638309,0.0150999999999999,0.0285815493643548,0.0213209795626913,0.0020075233536837,49.5294687245374,reference.png,1.0,0.8008771358759544,1.9200102321477053,2.71656028033491,4.591521739959717,0.3,0.5,6.581921577453613,0.03661119937896724,16,0.04499996205170951,3,0.022797850271066,48,0.054789040237665204,3,3.0,0.4619861333042726,39.8988859036926,0.0207871850644425
hard_1mm_r2,9DTact,hard,2,1,0,9DTact_hard_1mm_r2,1000,976,1.3306766648006911,2.0422218121154034,88.3039461428633,True,0.7009083156476423,1.6703316355382665,0.9930729024180815,0.8781,2.50074796610934,0.4644415658509229,0.5163521996660806,0.0026488095238095,0.0129407233108346,0.0111052728991299,0.0338249999999998,0.03661686502881,0.011587724992952,0.0016352716506103,49.48797696863865,reference.png,1.0,0.7493915000351374,1.927657847946174,3.265142325002336,4.300583839416504,0.2,0.3,2.802736520767212,0.032491192842523164,854,0.05095737862090273,3,0.022937697047988537,48,0.058586337293187754,3,0.0,0.7022439028185561,60.4869715918267,0.0504188216307783
hard_2mm_r1,9DTact,hard,2,2,0,9DTact_hard_2mm_r1,1000,987,1.5090579774914847,1.480369414334225,89.01120169720986,True,2.502409497584236,2.2908168913455844,0.991933123463847,0.7684,2.3572783967957625,0.4394842043761807,0.5901305999522479,-0.0010321428571428,0.0132703694304443,0.0119543525872991,0.0349825,0.0367239844721035,0.0134739513172006,0.001644117171611,49.43606425986823,reference.png,1.0,0.834644199573471,2.302748045968225,3.145166373290755,5.129086971282959,0.2,0.3,2.647947311401367,0.030775057772795298,80,0.06060012429952624,3,0.02654606290161603,32,0.0303309839218855,3,4.0,0.409703269041595,45.8644514671512,0.024140555954248
hard_2mm_r2,9DTact,hard,2,2,0,9DTact_hard_2mm_r2,1000,972,1.5867014351274775,1.3685167305342836,92.41536078825044,True,3.325900784744212,2.176712167319024,0.996968806393546,0.8149,2.419739240083526,0.4645817275794754,0.5925135979030355,0.0031357142857143,0.0125869272923523,0.0087818676838385,0.0346349999999999,0.0382190352317853,0.0145911431532105,0.0023736076504969,49.56927258760267,reference.png,1.0,0.8902638210445649,2.401466679733116,3.1696111476174145,5.223546504974365,0.2,0.3,2.7145256996154785,0.030267161627610503,48,0.10818900913000101,3,0.025239932661255137,48,0.034113499646385534,3,3.0,0.2869367485729028,43.6746887846732,0.0413252932636313
hard_3mm_r1,9DTact,hard,2,3,0,9DTact_hard_3mm_r1,1000,978,1.717738107980185,1.6032249229592437,77.293439129834,True,0.5741802023546245,2.699504141861459,0.998156558969726,0.7493,2.330868831573325,0.4148898175356761,0.5526622792447482,0.0022933333333333,0.0342542165607684,0.0657471988051921,0.0419349999999999,0.0608396129149311,0.0146212397955395,0.0024318449970738,49.66465172730233,reference.png,1.0,0.473951800151568,1.372767281178268,2.469117934783031,4.82125997543335,0.2,0.4,1.12182354927063,0.03734188899397844,32,0.04843516275286681,3,0.0359975087145964,32,0.26394705598553025,3,0.0,0.5812980482064629,60.5941486509585,0.0284428610511336
hard_3mm_r2,9DTact,hard,2,3,0,9DTact_hard_3mm_r2,1000,950,1.8465838085597528,1.8393772336867729,82.60132022443682,True,1.505195701829106,2.640442224793062,0.9982701835225514,0.7683,2.357141300389096,0.6911995980738741,0.9124664134092828,0.0059278787878788,0.0180073720942871,0.013559766796895,0.03584,0.0477849899357487,0.0143455847852972,0.0026789213411258,49.48505763399757,reference.png,1.0,0.4725812364802095,1.3839465460910112,1.6778411017677293,5.217267036437988,0.2,0.4,1.7657393217086792,0.0390175133943557,48,0.06175206849972411,3,0.04094209646185234,48,0.09513641272981965,3,0.0,0.6166421757781491,64.3866294283729,0.0747497146123704
medium_1mm_r1,9DTact,medium,1,1,0,9DTact_medium_1mm_r1,1000,983,0.6814974415156406,0.8254545222659326,94.05626905723857,True,1.6930941870076637,1.754258971510239,0.9970822599306836,0.9611,2.600978044890037,0.4395655898564431,0.6451328336087073,-0.0071066666666666,0.0463291659970235,0.0607569002234915,0.064135,0.0599596486459648,0.0140025368403933,0.0020795892221845,49.75862764405111,reference.png,1.0,0.8319280968136994,1.8991077150101856,3.080364996728101,4.8727545738220215,0.2,0.4,5.874189853668213,0.03912883748610813,160,0.06057586520910261,3,0.035252291709184626,32,0.06701579938332239,3,3.0,0.1960782127734525,39.8448163344858,0.0044219201929281
medium_1mm_r2,9DTact,medium,1,1,0,9DTact_medium_1mm_r2,1000,978,1.1150964745675394,1.5838263848064338,87.59890852087568,True,3.6083705662237655,2.105938646439942,0.9975509543961232,0.8695999999999999,2.4900995642744888,0.5559173773192828,0.6323838125695502,0.0054516666666666,0.0425883466616716,0.0713621919039438,0.0557099999999999,0.067122957948741,0.0132621982890052,0.0020392272530126,49.66965089289943,reference.png,1.0,0.7422868171168002,1.8547474333271,3.084187069503808,4.2467427253723145,0.2,0.3,3.2382254600524902,0.038350534935792234,16,0.11905415852864581,3,0.04124587774276727,80,0.03152391687035563,3,0.0,0.4488189454592152,53.2192582892001,0.0318177908904506
medium_2mm_r2,9DTact,medium,1,2,0,9DTact_medium_2mm_r2,1000,993,,,,False,0.0553925080557392,1.3449297418778154,0.9971054760831836,1.0569,2.708904278486045,0.4493147739157799,0.6299348198821844,-0.0008242424242424,0.0486692911977699,0.0681520474551588,0.0589599999999999,0.0806010015510594,0.0130679475113197,0.0018987569733744,49.54409506484916,reference.png,1.0,1.9310535493706125,3.9128610113429305,4.544448307626411,7.493423938751221,0.2,0.3,3.680150270462036,0.03439302742481227,80,0.04436752200126646,3,0.04332791144649184,80,0.024137341727813094,3,3.0,0.2988835938935693,30.9272146835456,0.0376413913133614
medium_3mm_r1,9DTact,medium,1,3,0,9DTact_medium_3mm_r1,1000,998,0.4085074552906409,2.0264611650480258,82.27165028517139,True,1.689196367448731,0.905642382221507,0.9817852014413522,1.2829000000000002,2.935535315747368,0.5244002309090245,0.6898747237723672,0.0053937062937063,0.0375289428478809,0.0611925414582098,0.0461225,0.053708197299905,0.0156350688414208,0.0028200588087147,49.48797696863865,reference.png,1.0,1.4486333437097096,2.581698366764384,5.070313176057798,7.20558500289917,0.2,0.2,4.220315933227539,0.03545538087685896,16,0.03118098651369417,3,0.043458799521128265,32,0.0553851972023646,3,0.0,0.7197580228845474,61.596616798501394,0.0228527682913046
medium_3mm_r2,9DTact,medium,1,3,0,9DTact_medium_3mm_r2,1000,994,0.3672156220425261,0.7699192855693919,79.2102836584373,True,2.85017304304826,1.0131898251937996,0.9956771883340044,1.2413,2.896476188405491,0.4705655583754368,0.6364916799141996,3.945836176194101e-17,0.0303938552259976,0.0440685128620829,0.03935,0.0598849229011924,0.0181133920612239,0.0019889305079002,49.5493626622878,reference.png,1.0,1.843508943300241,3.2277597450786653,5.715970234168033,7.930103302001953,0.2,0.3,2.939279794692993,0.038093488663434934,16,0.0859853265186151,3,0.039209989209969764,48,0.0845576400558154,3,1.0,0.6155735178311894,49.0937996499608,0.039499740862761
soft_1mm_r1,9DTact,soft,0,1,0,9DTact_soft_1mm_r1,1000,998,1.7665607984832212,1.9730118800010128,99.87153374153418,True,3.5436620492881934,1.5759284973550576,0.9969692021980932,0.8990499999999999,2.5266794607745555,0.5926880151859895,0.6809748219280944,0.007300606060606,0.0468966886205275,0.0700658459923773,0.055625,0.0679177920298223,0.0134198652628656,0.0020765176888247,49.52215879237976,reference.png,1.0,0.96594149540142,2.180944385369532,2.8910304679697068,4.547440052032471,0.3,0.4,8.637056350708008,0.03844680140415823,48,0.04531379540761311,3,0.0398696102201938,48,0.014282797773679107,3,3.0,0.5792340080558382,63.650420480006005,0.030581084337633
soft_1mm_r2,9DTact,soft,0,1,0,9DTact_soft_1mm_r2,1000,974,0.6871490044973613,1.21761416026182,98.94444329998736,True,0.9283683088730263,1.248516450660352,0.966462455040891,0.9623,2.602379432365696,0.4329468653491817,0.6799906761860783,-0.0004999999999999,0.0622294594146842,0.0751956920173658,0.0811324999999999,0.0720040689483161,0.0133493904824871,0.0020280751615946,49.49031268436578,reference.png,1.0,0.9132674412372416,2.136019802606752,3.659532892529109,4.613423824310303,0.3,0.4,9.624848365783691,0.05134201546510057,16,0.027579973141352333,3,0.058179038266340834,80,0.03907043735186257,3,2.0,0.5281492904140821,54.356021426326095,0.0050631261247349
soft_2mm_r1,9DTact,soft,0,2,0,9DTact_soft_2mm_r1,1000,996,0.419654304836384,0.931543404869195,88.66521416832653,True,3.6652818051472047,1.0054327520999982,0.9962913783543428,1.1613,2.8181168020506178,0.5509348757054989,0.6593147844542847,0.0018730769230769,0.0333775752316964,0.043377126637665,0.0507850000000001,0.0524631777665231,0.0139571956771629,0.0022198007711453,49.597994465860985,reference.png,1.0,2.2053371965584807,3.932849250310191,4.845355947309035,8.028606414794922,0.2,0.3,9.005230903625488,0.03366762834290657,16,0.03185704536736013,3,0.031794299681981365,48,0.019332117090622568,3,2.0,0.3686326334788363,33.6794968449302,0.0200326655021825
soft_2mm_r2,9DTact,soft,0,2,0,9DTact_soft_2mm_r2,1000,999,0.3573564545336469,1.2201682222681949,91.3939522077672,False,2.992321041185684,0.7638972380305671,0.9927190869244572,1.19155,2.8482641375932816,0.5282725199129322,0.579203273557738,0.0043895604395604,0.0372632939602832,0.0564832886814542,0.0517299999999999,0.0667671057722305,0.0097708934690576,0.0020564444643946,49.54175426992039,reference.png,1.0,2.771101359022416,4.871724267723572,5.838692045175508,8.7571439743042,0.2,0.3,8.033417701721191,0.030658898875117233,16,0.06663871494432297,3,0.03313710230092203,48,0.02840026281774044,3,3.0,0.5177612856474495,37.5766269581888,0.0298924972859688
soft_3mm_r1,9DTact,soft,0,3,0,9DTact_soft_3mm_r1,1000,989,0.2579186789835673,0.7759670167273942,80.26533462794193,True,1.318710890302577,0.6740994560145771,0.991826812917072,1.46185,3.0915683038710307,0.5463412325446794,0.6345644147759942,0.0010160839160839,0.0331505661822947,0.064235697767447,0.0435,0.0779870839172424,0.0136923778264226,0.0022030922529209,49.66494576801023,reference.png,1.0,2.3382966107748437,3.563182218138497,5.51833801534327,7.733412265777588,0.2,0.2,9.940109252929688,0.034491091966628966,320,0.04171163837114971,3,0.051500850667556074,80,0.03213844324151673,3,1.0,0.2270803275282727,39.6713417411664,0.0305645507832693
soft_3mm_r2,9DTact,soft,0,3,0,9DTact_soft_3mm_r2,1000,996,0.5410158859410963,1.7766700669693314,84.0282293785372,False,2.661722329775626,0.7721430836550949,0.8998311788110196,1.4919,3.115996532411421,0.6573682560998424,0.6423473914479609,0.0034781818181818,0.0324103717818522,0.0614960730064005,0.0462475,0.0814283535910248,0.0125254019455229,0.0016985373812381,49.61559572253241,reference.png,1.0,2.343103410130174,3.651339417836731,5.899876060251255,8.295553207397461,0.2,0.3,6.626141548156738,0.03430414820710817,32,0.055632552752892125,3,0.03883534297347063,80,0.0557068573931853,3,2.0,0.3948990693137235,41.9588679567674,0.0446026963950784
hard_1mm_r1,DIGIT,hard,2,1,0,DIGIT_hard_1mm_r1,1000,979,5.734391454523481,1.6239618772070594,111.14024742437104,True,2.932626209079701,8.608014245743764,0.998775107004553,0.3237,1.5763306474214096,0.5106209499028663,0.6885774571535144,0.0061285714285713,0.0445046411372054,0.009373275508503,0.08372,0.0351941644480163,0.0161798071405944,0.0026749166902793,49.824533894026594,reference_collect.png,1.1248613428074037,0.914945959438358,6.806955388203086,2.10734363755168,4.271093845367432,0.8,1.3,13.3389892578125,0.052952982485294266,640,0.035206424693266604,1,0.039227788647015864,48,0.041931882500648505,1,,,,
hard_1mm_r2,DIGIT,hard,2,1,0,DIGIT_hard_1mm_r2,1000,954,6.436095102811137,1.7077683963735726,115.06941802049924,True,2.489143769812503,8.444338970435728,0.9943568502705324,0.4424,1.8285191385380688,0.5043240129860252,0.7386379926594624,0.0011797202797202,0.110002789364284,0.0874191376510098,0.1442875,0.0794234144494912,0.0150332352671977,0.002104249456558,49.85058980834943,reference_collect.png,1.124753392268781,0.9964537889427186,7.581003364980517,2.557146707058919,4.465337753295898,0.8,1.0,14.923428535461426,0.0606600021322568,32,0.06875357031822202,1,0.0715080251296361,80,0.05671300242344539,1,,,,
hard_2mm_r1,DIGIT,hard,2,2,0,DIGIT_hard_2mm_r1,1000,979,2.443931799452987,1.5240446495503714,101.11007474342124,True,2.504955433049476,4.497324114585334,0.9974381789397128,0.5097,1.9539206508965503,0.5300892900195048,0.681419180534273,0.0097714285714285,0.0309794902736561,0.0077130997669291,0.0590875,0.0425064155484222,0.016431769845428,0.003400395338612,49.82601361384668,reference_collect.png,1.1183164299536223,1.1384737580514288,5.431615828750302,3.488502480819462,4.587723731994629,0.5,1.0,10.0900297164917,0.060084792474905634,48,0.024356675644715574,1,0.028825797761479966,32,0.05778340684870881,1,,,,
hard_2mm_r2,DIGIT,hard,2,2,0,DIGIT_hard_2mm_r2,1000,994,2.4357895369011087,1.5154242147280494,103.86899785578782,True,1.8299890256981093,4.714399900517974,0.9994977643697072,0.4916,1.9212312302271168,0.7419272600496583,0.7133778990829475,0.0006612121212121,0.0646202994030627,0.0782290920874102,0.09513,0.0951028186436501,0.0155428782021594,0.0025203108433452,49.850293565333146,reference_collect.png,1.1212390193317896,1.214513557036197,6.165747182258639,3.5333516130613893,4.954315185546875,0.6000000000000001,1.2000000000000002,4.244578361511231,0.0631183609366417,48,0.0368020931879679,1,0.053099013864994,32,0.04184798647960026,1,,,,
hard_3mm_r1,DIGIT,hard,2,3,0,DIGIT_hard_3mm_r1,1000,985,2.384707060866138,2.4532687525461023,87.37464478459978,False,2.5344574776444166,2.796396278624199,0.9972286590353124,0.725,2.2966007489330837,0.616953813104532,0.7830562882066653,0.0068321428571428,0.0410475831136055,0.0445169329821148,0.0619474999999999,0.0520400954119275,0.0148041639913534,0.0031305262882975,49.81595325193596,reference_collect.png,1.0914643276405789,0.8016834558142258,2.7585187426153146,3.1140654549528173,3.8754398822784415,0.4,0.9,2.1152126789093018,0.06448649242520327,48,0.044334075103203474,1,0.039989794294039364,16,0.0284818435708682,1,,,,
hard_3mm_r2,DIGIT,hard,2,3,0,DIGIT_hard_3mm_r2,1000,986,2.0142696547770425,1.7535556091456408,95.86756291535792,True,2.2398165939247723,3.549234133060738,0.9974966498650631,0.602,2.1103544725945924,0.555260518747543,0.7003834079274008,0.0062321428571428,0.0400743421890435,0.0134999813402544,0.05327,0.0407828185040231,0.0157507678396081,0.002503821629226,49.87044611433464,reference_collect.png,0.9680024268364372,1.24477402530642,4.554561655667352,4.016769931675423,4.58009147644043,0.5,1.1,3.8146169185638423,0.05668903887271876,80,0.0350757837295532,1,0.028527148688832864,48,0.03211758099496363,1,,,,
medium_1mm_r1,DIGIT,medium,1,1,0,DIGIT_medium_1mm_r1,1000,967,4.658379137218635,1.5774083465958637,110.13704879845966,True,1.9862806542031712,7.759989280603919,0.9990914443643494,0.3599,1.6582134934923187,0.5173165784886042,0.7171818385876765,-0.0062964285714285,0.0416791029691218,0.0102721510383013,0.0914674999999999,0.0408453636611159,0.0153490257578175,0.002411395690345,49.4733837388976,reference_collect.png,1.11971837351154,0.9219385796277936,6.500271095831723,2.3982677927616805,4.213599681854248,0.8,1.1,5.704456329345703,0.0460566096007823,854,0.03968126699328431,1,0.0296579729765653,80,0.056580213829875,1,,,,
medium_1mm_r2,DIGIT,medium,1,1,0,DIGIT_medium_1mm_r2,1000,876,5.216954284215638,1.5307161369221611,111.79794098147342,True,2.22436960572278,8.931284989896636,0.9948828472150067,0.3709,1.6821513576369993,0.3911697646141522,0.843608449459819,0.0003443956043955,0.132186886468572,0.1405144718941302,0.1690124999999999,0.1658896148972561,0.0147986373856335,0.0026461163218555,49.823646104320346,reference_collect.png,1.1282149376270731,0.955902278680314,7.30179170665596,2.4795131164532846,4.325908660888672,0.8,1.2000000000000002,21.710773468017575,0.06391183783610656,48,0.0264444500207901,1,0.08927973856528597,160,0.06365037709474562,1,,,,
medium_2mm_r1,DIGIT,medium,1,2,0,DIGIT_medium_2mm_r1,1000,992,1.416955997675514,1.2174892679149694,100.01727465504976,True,2.428870078021634,3.253280968961115,0.99605019754099,0.6381,2.1674012987907894,0.5068569843358791,0.7494944913073077,-0.0113333333333333,0.047681560333884,0.0563807235931009,0.0630124999999999,0.0550237412689076,0.0157552676836295,0.0029577193024906,49.7958447109106,reference_collect.png,1.081224308918214,1.4383335170071256,5.794226754543725,3.811615328766741,5.364961624145508,0.5,1.1,5.691398143768311,0.053054810812075866,160,0.016089209665854802,1,0.043255736430486,80,0.052203148603439345,1,,,,
medium_2mm_r2,DIGIT,medium,1,2,0,DIGIT_medium_2mm_r2,1000,995,2.448045700008338,1.360744801647067,104.14484284382507,True,2.279674482728535,4.272765388829054,0.9898844775878464,0.4891,1.9166588611435265,0.5473665699216755,0.7136729548609783,0.0018571428571428,0.0350668606578284,0.0117298793801667,0.0656249999999999,0.0400748359549126,0.014729592012406,0.0029305005326577,49.84081564750338,reference_collect.png,1.125619654282737,1.0743434510292786,5.681497065708103,2.797029557761848,4.747265815734863,0.6000000000000001,1.2000000000000002,7.984189987182617,0.0503194170693556,80,0.03827070320645969,1,0.0280077401548624,32,0.04686480822662506,1,,,,
medium_3mm_r1,DIGIT,medium,1,3,0,DIGIT_medium_3mm_r1,1000,995,1.4051442495100013,1.7473781274856994,88.71822578833242,False,2.446147854973046,2.776172657393744,0.9965181257095252,0.72505,2.2966720483125145,0.5516846530350128,0.6837248578924128,-0.00266,0.0241281639635249,0.0068823929036717,0.0378749999999999,0.0352175457383971,0.0170651183257999,0.0026808149684629,49.79111564851967,reference_collect.png,1.1331850249155404,1.0465993103716318,3.549197566367829,3.569936544601676,4.364470481872559,0.4,1.1,3.08160662651062,0.05675232907136277,48,0.04100880771875383,1,0.03610105812549586,48,0.04188665002584461,1,,,,
medium_3mm_r2,DIGIT,medium,1,3,0,DIGIT_medium_3mm_r2,1000,977,1.1547796467026776,1.196358614045293,89.4599249424395,True,2.4030119967223595,2.4791113771157938,0.9973998687712992,0.8158,2.420923451908383,0.5284432961632514,0.7026340598775439,0.0005885714285713,0.0290318009295881,0.0077756814401737,0.0494349999999999,0.035178854790203,0.0151938359396916,0.0030779133901152,49.78816044063008,reference_collect.png,1.1134095626585925,1.1900142491309442,3.8544795165249166,4.094593111771278,4.769548416137695,0.4,1.1,3.4694271087646484,0.061771549284458105,854,0.05739979694286983,1,0.0381266996264457,1280,0.07205532242854436,1,,,,
soft_1mm_r1,DIGIT,soft,0,1,0,DIGIT_soft_1mm_r1,1000,943,11.388608101577674,1.7572157663276078,114.43941305092626,True,1.8133504521055528,10.405755640793863,0.99518384616726,0.2751,1.457779129360823,0.4928391135184475,0.7169872707377726,0.0105799999999999,0.0807125845167601,0.0463923202774504,0.1193424999999999,0.0577520025810382,0.0157470700086879,0.0033884522032806,49.89476939914112,reference_collect.png,1.148659401542065,0.6920932669003493,6.7971476267345965,2.226780173004262,3.8619961738586426,0.9,1.4,13.569730758666992,0.05902178213000294,48,0.033384532978137337,1,0.0372512005269527,160,0.035717858622471496,1,,,,
soft_1mm_r2,DIGIT,soft,0,1,0,DIGIT_soft_1mm_r2,1000,965,4.568942678208094,1.558020105157364,109.46611343280809,True,2.029155012304486,8.844983683373217,0.9987411232770522,0.3417,1.6176653269449772,0.4126785777541624,0.7511410400850163,0.003125,0.0456517613336496,0.0123151263688142,0.0913999999999999,0.0473171405766505,0.0146193017590911,0.0030542114696957,49.92505832500119,reference_collect.png,1.1290023368521236,0.8481937316547834,5.971053840513307,2.252408286625458,4.062495231628418,0.7000000000000001,1.3,10.035260200500488,0.0508814044296741,1920,0.02444601679841677,1,0.0437835939228534,1280,0.06809209659695628,1,,,,
soft_2mm_r1,DIGIT,soft,0,2,0,DIGIT_soft_2mm_r1,1000,991,2.9155356033193307,1.906652347068539,102.74450351991818,True,2.3676432716448623,3.982192811796831,0.9922384025314462,0.5513,2.026442278970709,0.4880353866892099,0.6955626741710627,0.011122857142857,0.0368587831541686,0.0083276008976857,0.04802,0.0363085374448476,0.0146384406581217,0.0029426918561048,49.94527138059968,reference_collect.png,1.1168148603953914,1.0933452128112235,4.861219986260307,2.960150964317229,4.759100437164307,0.5,1.2000000000000002,4.961376667022705,0.0629716590046882,320,0.024848463634649945,1,0.043287079781293834,80,0.06131673728426298,1,,,,
soft_2mm_r2,DIGIT,soft,0,2,0,DIGIT_soft_2mm_r2,1000,992,1.8308559456861333,1.6229351491287427,100.77340297180864,True,2.432439356831578,3.603876447072523,0.9937683535859858,0.621,2.1406445291079974,0.5947382279375414,0.681611640892378,0.0276892857142857,0.0456288189297207,0.0168019323394931,0.0725549999999999,0.0466633024426036,0.0150350669302675,0.0035099702305794,49.912581961848325,reference_collect.png,1.1156525830136277,1.228385944762182,4.635356762903528,3.6403552901242415,4.796539306640625,0.5,1.1,4.40878438949585,0.06619655092557264,426,0.03723772615194319,1,0.028399632001916503,32,0.026698128009835898,1,,,,
soft_3mm_r1,DIGIT,soft,0,3,0,DIGIT_soft_3mm_r1,1000,995,1.5391103916145186,1.3029018767486182,92.61911913935278,True,2.3383833281380206,3.050744218553378,0.9976525682511485,0.6529,2.1901875695930704,0.6883515297504035,0.7500415938466346,0.0027190909090909,0.0523738856848129,0.0774519505389485,0.068975,0.1157557974638588,0.0148869045007458,0.0037565373255706,49.8751902587519,reference_collect.png,1.088089597600346,0.8772561832877499,3.307955285018106,3.573493953889607,4.156139373779297,0.4,1.0,2.7964441776275635,0.0552513127525647,48,0.0325219084819158,1,0.07511314749717707,32,0.04687872529029846,1,,,,
soft_3mm_r2,DIGIT,soft,0,3,0,DIGIT_soft_3mm_r2,1000,992,1.370408600299578,1.2274125746091995,90.30643458573026,True,1.7123585251607203,2.973737165170384,0.996071191564152,0.67535,2.22411833711698,0.5664523428956858,0.6989172232818418,0.0082371428571428,0.0271010165147309,0.0077586860822652,0.0561725,0.0379271814311193,0.0170343094003009,0.0038524421536043,49.82838134838135,reference_collect.png,1.0888222896717918,0.9799500469983168,3.440897936187472,3.368724244633873,4.404422283172607,0.4,0.9,4.366793155670166,0.0493875704705715,320,0.03062224015593524,1,0.045831332604090336,48,0.04097005476554233,1,,,,
hard_1mm_r1,DIGIT_Marker,hard,2,1,1,DIGIT_Marker_hard_1mm_r1,1000,893,9.409014285972164,1.7844020594160743,109.59370954358714,False,1.9146385211623944,11.76757336929739,0.9948611562271216,0.2807,1.472007985712034,0.3937524489182228,0.7177240888391583,0.0125366666666666,0.090804827255582,0.0219647363896447,0.13756,0.0526279382245935,0.0160255479498906,0.002650466967056,49.78875145414401,reference_collect.png,1.136232766742554,0.4510182905007456,4.4634341908112685,1.3578887237825246,3.048295497894287,1.5,1.7000000000000002,7.036250591278076,0.06277975936730697,48,0.04586918900410336,1,0.0313096859802802,80,0.06764186484118298,1,,,,
hard_1mm_r2,DIGIT_Marker,hard,2,1,1,DIGIT_Marker_hard_1mm_r2,1000,942,14.04688684134443,1.6905136269128824,116.85507771801971,False,1.9289897709228567,13.948653433304246,0.99045568591962,0.2618,1.4233273551787025,0.3371228875410579,0.7750118061681383,0.0021115384615384,0.146383404520777,0.0663071466182521,0.166145,0.0585657971287173,0.0158274313668854,0.0023362577520045,49.85503387614406,reference_collect.png,1.1203181263728743,0.3299550212350728,3.874995284439292,0.9716945519940604,2.565230131149292,1.5,1.6,4.875362873077393,0.0646598786115646,1280,0.06986812005440397,1,0.0304212123155593,160,0.0753759567936262,1,,,,
hard_2mm_r1,DIGIT_Marker,hard,2,2,1,DIGIT_Marker_hard_2mm_r1,1000,985,4.95404447236851,2.371191251308644,96.95203120755916,False,1.8064001533010208,6.23027919823399,0.9992704896892712,0.4625,1.8671083926756904,0.7045310094429851,0.7801835492369729,-0.0050872727272727,0.0853336676660148,0.0829006800735866,0.10731,0.0834256582249978,0.0159746119980464,0.0022584331916773,49.912581961848325,reference_collect.png,1.1180658375137085,0.5358988752466314,3.726573245766137,1.5516381993925517,3.2722513675689697,1.0,1.8,3.0831832885742188,0.0665698498487472,640,0.045559518039226574,1,0.0343310870230197,640,0.08012322460611662,1,,,,
hard_2mm_r2,DIGIT_Marker,hard,2,2,1,DIGIT_Marker_hard_2mm_r2,1000,987,3.677996398808068,1.3663829864654282,91.2134140949101,False,1.0385466460577633,6.414272082581347,0.9996885249378974,0.4516,1.8463091398788016,0.5858397158295968,0.765135960859245,0.0047357142857142,0.0501653774329218,0.0171638804561486,0.0879875,0.0423513441878022,0.0157460321598704,0.002556795420026,49.91020621868939,reference_collect.png,1.101303072848613,0.7555841605847166,4.957244967498905,2.112296591243349,3.690254211425781,1.2000000000000002,2.1,4.807749271392822,0.05179325987895327,160,0.10865903894106546,1,0.0362618453800678,854,0.12604371334115663,1,,,,
hard_3mm_r1,DIGIT_Marker,hard,2,3,1,DIGIT_Marker_hard_3mm_r1,1000,998,2.460661547274417,1.5797108540900278,82.82859802821872,False,1.6114286309035837,3.636623662119563,0.9978003113193932,0.72955,2.3030755084234644,0.7248924341360234,0.8504438037283827,0.0054418181818181,0.0640008544969829,0.0815946322643474,0.089485,0.1016022672603617,0.0153995726117869,0.0022487309262239,49.84792374794989,reference_collect.png,1.0970976622560025,0.6987823723957053,3.108879120804327,2.1457927624832225,3.6644580364227295,1.6,2.3000000000000003,2.816014528274536,0.05335492019851997,640,0.04842421039938929,1,0.05034927775462463,80,0.061406244834264136,1,,,,
hard_3mm_r2,DIGIT_Marker,hard,2,3,1,DIGIT_Marker_hard_3mm_r2,1000,994,2.4074485893843294,1.8023199390783604,85.22867961477,False,2.5240364374738102,4.489527546298807,0.9995097596474214,0.5644,2.048573318190003,0.5746595414083427,0.6927865567402417,0.0116799999999999,0.039153023547057,0.0112766132386932,0.0729199999999999,0.0391344693207905,0.0158269770539777,0.0029761121211452,49.88527456320841,reference_collect.png,1.1265388729597,0.4970115868126097,2.33128943323964,1.7266147257755844,3.123753070831299,1.5,2.3000000000000003,2.6931777000427246,0.05771077796816823,48,0.07540176436305043,1,0.028352761641144697,160,0.09227115722994013,1,,,,
medium_1mm_r1,DIGIT_Marker,medium,1,1,1,DIGIT_Marker_medium_1mm_r1,1000,931,4.258420805438351,1.6527283626178908,98.17513265018174,False,1.5628460163926814,6.300875357589917,0.9981047544615358,0.44995,1.8431345576218792,0.7152953247284222,0.8919947287960843,0.0021599999999999,0.1727732065137125,0.1633546667514316,0.2275049999999999,0.146863763945809,0.0151157259516511,0.002588183327084,49.69201241617895,reference_collect.png,1.1130728567615498,0.8031667546973674,5.253069098442891,1.7369465782017628,3.8524980545043945,0.6000000000000001,1.2000000000000002,8.024189949035645,0.08236105988423026,426,0.053495094180107144,1,0.05145401383439697,160,0.14378284787138298,1,,,,
medium_1mm_r2,DIGIT_Marker,medium,1,1,1,DIGIT_Marker_medium_1mm_r2,1000,897,9.434903148038412,2.2867782658121065,103.8973401138131,True,2.1819073381964795,9.448823352678083,0.995911542322733,0.31755,1.5619097277051577,0.4829046545422,0.881735608728603,0.0127551515151515,0.1135648994479792,0.0547667158311316,0.1699625,0.0683833499820452,0.0152318447799838,0.00229827618423,49.83311749260399,reference_collect.png,1.1100251827686531,0.6370971494166676,6.028918989167266,1.848216585280292,3.4835922718048096,1.7000000000000002,1.8,2.9630026817321777,0.0685713589191436,854,0.09797422091166183,1,0.06475338588158287,80,0.050015298028787,1,,,,
medium_2mm_r1,DIGIT_Marker,medium,1,2,1,DIGIT_Marker_medium_2mm_r1,1000,992,3.1920033461662336,1.860426837838742,90.95340615734834,False,1.8164202306345756,5.405151423111949,0.994802159154604,0.4737,1.888175921359024,0.7413263183749172,0.7225485227304806,0.0111928571428571,0.0406032249743514,0.0160445232650258,0.061035,0.0607169851771615,0.0161902642317343,0.0023106159951077,49.81447412958663,reference_collect.png,1.1195720853390312,0.6087984671394953,3.729098295089183,1.813067416525037,3.453373432159424,1.5,2.3000000000000003,3.83890962600708,0.05832078804572421,80,0.050475967427094766,1,0.0296168184528748,80,0.11196110832194485,1,,,,
medium_2mm_r2,DIGIT_Marker,medium,1,2,1,DIGIT_Marker_medium_2mm_r2,1000,996,2.885349439689069,1.613687620127301,90.34144297921408,False,1.9523690663823996,4.9000514931367976,0.9974111165920424,0.5205,1.973088885478807,0.8218663200924033,0.8831282355920911,0.0050783333333333,0.0471695824777869,0.0464383301589333,0.06772,0.0668919975128643,0.0113803639096267,0.0023880092794191,49.78106937273752,reference_collect.png,1.1258978000744075,0.723508407796471,3.9843957634444287,2.025365949316983,3.546959400177002,1.7000000000000002,2.4000000000000004,5.874858379364014,0.0553229451179504,1280,0.07957894603411357,1,0.0353420600295066,1920,0.26172963033119834,1,,,,
medium_3mm_r1,DIGIT_Marker,medium,1,3,1,DIGIT_Marker_medium_3mm_r1,1000,997,1.7311963886462285,1.3067654354048412,,False,3.062899775293102,3.419565319914587,0.9877734881828872,0.7018,2.2631563710888383,0.5843122101397953,0.7856311390213604,0.0058642857142857,0.0350270133246888,0.0151913325102187,0.0514899999999999,0.0564134330917813,0.0153928909390631,0.0022827130388978,49.85562647838439,reference_collect.png,1.110392724114143,0.8273078038100601,4.150425486804332,1.9304081439226035,4.880216121673584,0.8,2.4000000000000004,6.276272296905518,0.06776421517133707,32,0.09695597241322199,1,0.0237762723118066,320,0.0595166962593794,1,,,,
medium_3mm_r2,DIGIT_Marker,medium,1,3,1,DIGIT_Marker_medium_3mm_r2,1000,981,2.258272932252399,1.448663127214762,83.27704604480881,False,0.7973934472699908,4.251184426357648,0.9984668211321702,0.7014,2.262573322568796,1.0286045214211958,0.8195200803519094,-0.0035262237762237,0.099161899760414,0.092109045327059,0.1111525,0.0859865535100541,0.0151279523820521,0.0024345716989543,49.89773727664232,reference_collect.png,1.1226691328225933,0.4163752824720144,1.9385741105653949,1.4426291266666915,3.0233192443847656,1.1,1.7000000000000002,3.816384315490722,0.06501464794079458,48,0.05873772750298184,1,0.04578426976998643,160,0.13125701745351157,1,,,,
soft_1mm_r1,DIGIT_Marker,soft,0,1,1,DIGIT_Marker_soft_1mm_r1,1000,833,9.9876158717814,1.7218879296908427,105.49374708072848,True,1.929143910053924,15.578599863951474,0.9945853463215149,0.25055,1.3934219380718822,0.3945976860553059,0.8179299756091593,-0.002670238095238,0.1076119493759055,0.0182013447029953,0.1725649999999999,0.0473715632535887,0.0162577417665227,0.0031804829517793,49.88527456320841,reference_collect.png,1.119041340615268,0.4839950774502001,5.101762703789111,1.335814174516176,3.265820026397705,0.9,1.5,4.938791275024414,0.12242592622836428,32,0.029520673056443528,1,0.0371386731664339,640,0.06156380722920104,1,,,,
soft_1mm_r2,DIGIT_Marker,soft,0,1,1,DIGIT_Marker_soft_1mm_r2,1000,928,7.034600423437952,1.7433781071605836,104.09080649109308,True,2.557123893426435,9.48560880515539,0.999274126542633,0.3197,1.5669690201149478,0.635496198906348,0.6671121348019388,0.0064011904761904,0.0877438275734913,0.0124873058481102,0.1104249999999999,0.0409778510014682,0.0173748915928438,0.0025818722318623,49.83311749260399,reference_collect.png,1.0929182379706397,0.5267927623567885,4.822185421670496,1.297674421345676,3.1836655139923096,1.1,1.3,4.496683120727539,0.08749556044737494,32,0.05033617715040842,1,0.0407109037041664,1280,0.07404058923323947,1,,,,
soft_2mm_r1,DIGIT_Marker,soft,0,2,1,DIGIT_Marker_soft_2mm_r1,1000,939,3.85367799134879,1.741962975304664,94.92124702759877,False,2.225830807808747,3.2823104462707478,0.998237324829106,0.5761000000000001,2.0680688552366915,0.5423626842048259,0.8986732732200284,0.0003276923076922,0.1740120963258723,0.1629695999292888,0.2108949999999999,0.1671283286295112,0.0140791102177344,0.0024107241297513,49.29285046921183,reference_collect.png,1.1264759861617395,0.6736584758663439,4.530301185279345,2.1076977129151477,3.7056095600128174,1.5,1.7000000000000002,6.869195938110352,0.06496081501245497,160,0.10286315282185869,1,0.056483286122481,80,0.08526931454737982,1,,,,
soft_2mm_r2,DIGIT_Marker,soft,0,2,1,DIGIT_Marker_soft_2mm_r2,1000,981,3.206281965094389,1.6004400672934107,90.15474388177012,False,1.5706023055295777,5.454626593777616,0.9988758350967368,0.4966,1.9303337638864424,0.7269784885506455,0.7047911050800798,0.0106619047619047,0.0578788551328015,0.0158524768688236,0.090485,0.0526187628904451,0.0141908346127144,0.0026489346866832,49.3953104942706,reference_collect.png,1.122013707203788,0.6814888095486862,4.03408923926233,1.8890961449768369,3.718783378601074,1.3,2.1,3.8120410442352295,0.060036901384592,1280,0.04098153486847876,1,0.031148150563240034,160,0.05015436808268227,1,,,,
soft_3mm_r1,DIGIT_Marker,soft,0,3,1,DIGIT_Marker_soft_3mm_r1,1000,974,2.825292119960216,2.281161409531709,83.85132893559746,False,1.9705552217542528,3.664157259075168,0.9971294799185206,0.6228,2.143483183978825,0.6711562540713145,0.9360817622408846,0.0046686813186813,0.1197859133975379,0.1738024262110464,0.1819475,0.1547950638526894,0.015100981736855,0.002770827005818,49.39007559878477,reference_collect.png,1.1016004907939516,0.6727369323323733,3.161278394885263,1.9903504162443657,3.760976076126098,1.7000000000000002,2.3000000000000003,3.741542339324951,0.0560650825500488,1920,0.08877058327198029,1,0.05037446940938627,48,0.07614140585064888,1,,,,
soft_3mm_r2,DIGIT_Marker,soft,0,3,1,DIGIT_Marker_soft_3mm_r2,1000,966,1.918844158666508,1.4392503998447903,83.46284486742829,False,2.6228005688210354,4.040553408012293,0.9962636383224992,0.5917,2.0936788459551288,0.4951017916720095,0.7857067393118122,0.0022054545454545,0.0788977196164909,0.0643425264157429,0.1395549999999999,0.0632553572869424,0.0138249121334109,0.0028288998053123,49.49264862058386,reference_collect.png,1.095452300800481,0.8092036187910179,3.90830791928642,2.3839886563139263,3.8659417629241934,1.0,1.5,2.1201095581054688,0.057459553082783964,160,0.10607066253821057,1,0.03904732689261434,160,0.08049338186780615,1,,,,
